Repository: heathg17/PredictiveApp

# OptiMix - Spectral Formulation Engine

A predictive modeling application for spectral reflectance in pigment formulations, comparing physics-based Kubelka-Munk theory with machine learning approaches.

## Overview

OptiMix is a web-based tool that predicts the spectral reflectance curves of pigment mixtures using two complementary modeling approaches:

1. **Kubelka-Munk (K-M) Single Layer Model** - A physics-based approach grounded in light scattering theory
2. **Neural Network Model** - A data-driven approach that learns non-linear relationships from training data

The application enables users to:
- Simulate spectral reflectance for custom pigment formulations
- Compare predictions from both modeling approaches in real-time
- Visualize spectral curves across the 400-700nm visible range
- Load and analyze sample libraries from CSV data

## How It Works

### Data Flow

```
Master CSV Data → Training → Model Coefficients → Real-time Prediction → Visualization
```

### 1. Data Loading

On startup, the application loads spectral data from two master CSV files located in `public/`:

- **Master conc.csv** - Contains sample metadata and pigment concentrations
- **Master spec - master_sample_library.csv** - Contains measured spectral reflectance curves (400-700nm, 10nm intervals)

The data loader ([utils/loadMasterData.ts](utils/loadMasterData.ts)) merges these datasets by sample ID.

### 2. Model Training

#### Kubelka-Munk Model

The K-M model ([services/kmService.ts](services/kmService.ts)) converts measured reflectance values to K/S ratios using:

```
K/S = (1 - R)² / (2R)
```

Where:
- `K` = absorption coefficient
- `S` = scattering coefficient
- `R` = reflectance

For each wavelength, the model solves a linear system using matrix pseudoinverse to find K/S coefficients for each pigment. The model assumes:
- K/S values are additive (Beer-Lambert-like behavior)
- Linear concentration-to-K/S relationship

**Strengths:**
- Physically interpretable
- Works well for opaque, non-fluorescent samples
- Requires minimal training data

**Limitations:**
- Assumes linearity (fails for fluorescent pigments)
- Cannot capture pigment interactions
- Poor extrapolation outside training range

#### Neural Network Model

The neural network ([utils/neuralNet.ts](utils/neuralNet.ts)) uses a feedforward architecture:

```
Input Layer (N pigments + thickness) → Hidden Layer (128 neurons, ReLU) → Output Layer (31 wavelengths)
```

Training process:
- **Input:** Pigment concentrations + substrate thickness
- **Output:** 31 reflectance values (400-700nm)
- **Architecture:** 1 hidden layer with 128 neurons
- **Activation:** ReLU (hidden), Linear (output)
- **Optimization:** Stochastic Gradient Descent with mini-batches
- **Regularization:** L2 weight decay (λ=0.005)
- **Training:** 2000 epochs, learning rate 0.005

The network learns to map formulation parameters directly to spectral curves, capturing:
- Non-linear concentration effects
- Fluorescence peaks (R > 1.0)
- Pigment interaction effects
- Substrate-specific behavior

**Strengths:**
- Captures fluorescence and non-linear effects
- Learns from data patterns
- Handles complex mixtures

**Limitations:**
- Requires substantial training data
- Black-box (not physically interpretable)
- May overfit with insufficient data

### 3. Prediction

Both models predict reflectance for user-specified formulations:

**K-M Approach:**
```typescript
KS_mix(λ) = Σ [concentration_i × alpha_i(λ)]
R(λ) = 1 + KS - √(KS² + 2KS)
```

**Neural Network Approach:**
```typescript
R = NN([c1, c2, ..., cn, thickness])
```

Predictions update in real-time as users adjust concentration sliders.

### 4. Visualization

The spectral chart ([components/SpectralChart.tsx](components/SpectralChart.tsx)) displays three overlaid curves:

- **Blue line** - Reference spectrum (selected sample)
- **Cyan line** - K-M model prediction
- **Purple line** - Neural network prediction

## Project Structure

```
PredictiveApp/
├── App.tsx                    # Main application component, state management
├── index.tsx                  # React app entry point
├── types.ts                   # TypeScript type definitions
├── constants.ts               # Wavelengths, reagent lists, initial data
│
├── components/
│   └── SpectralChart.tsx      # Recharts visualization component
│
├── services/
│   └── kmService.ts           # K-M model training & prediction
│
├── utils/

### Loading a Reference Sample

1. Use the "Load Reference" dropdown in the sidebar to select a sample
2. The spectral chart updates to show the measured curve
3. Concentration sliders automatically populate with that sample's formulation

## Data Format

### Data Collection Strategies

1. **Dilution Series** - Measure each pigment in intervals or sensible range for formulations used in lab
2. **Binary Mixtures** - Test interactions between pigment pairs
3. **High-Concentration Fluorophores** - Capture extreme or self-quenching behavior

File: public/Concentrations.csv
Sample ID,GXT-10 (%),BiVaO4 (%),PG (%),PearlB (%)
BiVaO1,0%,1%,0%,0%
BiVaO2,0%,2%,0%,0%
BiVa05,0%,5%,0%,0%
BiVaO10,0%,10%,0%,0%
BiVaO20,0%,20%,0%,0%
GXT5,5%,0%,0%,0%
GXT10,10%,0%,0%,0%
GXT15,15%,0%,0%,0%
GXT20,20%,0%,0%,0%
GXT25,25%,0%,0%,0%
PBLUE1,0%,0%,0%,0.99625%
PBLUE2,0%,0%,0%,2.03%
PBLUE3,0%,0%,0%,2.991%
PBLUE5,0%,0%,0%,3.75%
PBLUE8,0%,0%,0%,6.02%
PG0.5,0%,0%,0.5467%,0%
PG0.75,0%,0%,0.739%,0%
PG1,0%,0%,0.995%,0%
PG1.5,0%,0%,1.475%,0%
PG2,0%,0%,2.01%,0%
OPTI 1,10%,5%,0%,0%
OPTI 2,12%,8%,0%,0%
OPTI 3,10%,8%,0%,0%
OPTI 4,12%,5%,0%,0%
OPTI 5,5%,2%,0%,0%
OPTI 6,5%,12%,0%,0%
OPTI 7,15%,3%,0%,0%
OPTI 8,15%,8%,0%,0%
OPTI 9,15%,15%,0%,0%
OPTI 10,25%,10%,0%,0%
OPTI 11,15.007%,0%,0.448%,0%
OPTI 12,14.83%,0%,0.984%,0%
OPTI 13,15%,0%,1.5%,0%
OPTI 14,14.88%,0%,0%,0.974%
OPTI 15,14.3%,0%,0%,3%
OPTI 16,12.3%,0%,0%,4.2%
OPTI 17,14.8%,4.72%,0.98%,0%
OPTI 18,14.8%,5.049%,0%,2.91%
OPTI 19,15.05%,5.085%,0.854%,0.2988%
OPTI 20,19.96%,5.949%,0.978%,3.03%
T22,20%,5%,1.5%,0%
T23,20%,5%,2%,0%
T25,20%,5%,0%,3%
T27,20%,0%,0%,3%
T22A,23.5%,5%,1.5%,0%
F052A,22%,5%,0%,3%
F052B,22%,5%,0%,15%
F052C,22%,5%,0%,9%
F052D,22%,5%,0%,7.8%
F052E,22%,5%,0%,6.9%
F052F,22%,5%,0%,5.4%

File: public/Fluorescence_Master.csv
Sample ID,Fluorescence [ct/s]
BiVa05,0
BiVaO1,0
BiVaO10,0
BiVaO2,0
BiVaO20,0
F052A,4480
F052AH,4880
F052B,3310
F052BH,3620
F052C,3730
F052CH,4120
F052D,3840
F052DH,3890
F052E,4220
F052EH,4140
F052F,4230
F052FH,4800
GXT10,5020
GXT10H,5500
GXT15,6060
GXT15H,7300
GXT20,6850
GXT20H,7850
GXT25,7575
GXT25H,9110
GXT5,3440
GXT5H,3940
OPTI1,3000
OPTI10,3500
OPTI10H,3940
OPTI11,6580
OPTI11H,7200
OPTI12,6160
OPTI12H,7060
OPTI13,6030
OPTI13H,6650
OPTI14,6760
OPTI14H,7250
OPTI15,6230
OPTI15H,6660
OPTI16,5780
OPTI16H,6300
OPTI17,3950
OPTI17H,4240
OPTI18,3730
OPTI18H,4140
OPTI19,3820
OPTI19H,3850
OPTI1H,3330
OPTI2,2840
OPTI20,4100
OPTI20H,4340
OPTI2H,3000
OPTI3,2200
OPTI3H,2500
OPTI4,3440
OPTI4H,3630
OPTI5,2430
OPTI5H,2680
OPTI6,1040
OPTI6H,1220
OPTI7,4600
OPTI7H,5100
OPTI8,3380
OPTI8H,3530
OPTI9,2450
OPTI9H,2200
PBLUE1,0
PBLUE2,0
PBLUE3,0
PBLUE5,0
PBLUE8,0
PG0.5,0
PG0.75,0
PG1,0
PG1.5,0
PG2,0
T22,4430
T22A,4240
T22AH,5170
T22H,4920
T23,4500
T23H,4760
T25,4460
T25H,4900
T27,6900
T27H,8300

File: public/Master spec - master_sample_library.csv (part 1 of 7)
36.5,,,94.6003309,-11.4177213,19.7285532,,,0.513243357,0.537426372,0.551284333,0.557061235,0.562696159,0.5770515,0.610610247,0.673699001,0.772133986,0.869300028,0.928050756,0.944605708,0.940969467,0.930076341,0.91473643,0.892279565,0.869633853,0.854201555,0.844436685,0.840341151,0.837912897,0.836657286,0.84001112,0.83881402,0.842680355,0.852577945,0.854472359,0.852925162,0.849730134,0.848312378,0.848096251,/Users/GoergeH/.SampleComparator/data/NIX samples/36.5.csv,
361,,,93.1808628,-12.4473356,17.6743763,,,0.507296503,0.528598706,0.543280145,0.550992409,0.55776006,0.573565165,0.609131475,0.673445125,0.770192762,0.862575293,0.915467858,0.927214662,0.918550988,0.903318882,0.882830103,0.855712354,0.828738352,0.810245633,0.798110048,0.792587777,0.789045513,0.787670354,0.791812698,0.792011301,0.796806832,0.807969769,0.810543398,0.809095085,0.805804551,0.80441616,0.80456384,/Users/GoergeH/.SampleComparator/data/NIX samples/361.csv,
362,,,88.243808,-12.9455199,12.2967053,,,0.489219765,0.501067917,0.512941599,0.522737781,0.532814821,0.55026869,0.582232972,0.636780977,0.716261605,0.790276329,0.829576472,0.832632283,0.81597507,0.795642694,0.769025306,0.737482548,0.70776246,0.687622726,0.673567096,0.667639792,0.663154225,0.661983768,0.667250355,0.669509411,0.675137838,0.685723285,0.687132239,0.685267607,0.683159073,0.682837208,0.683585425,/Users/GoergeH/.SampleComparator/data/NIX samples/362.csv,
111CH990,,,99.2549897,-1.215527,1.53419918,,,0.640397648,0.813446164,0.95057718,0.961042523,0.95782725,0.962596953,0.96450903,0.967467904,0.977991462,0.985329449,0.98687762,0.986574411,0.986644804,0.983972887,0.985241532,0.982653121,0.980966528,0.981552343,0.982968907,0.983371615,0.982216934,0.978308996,0.97331812,0.963936468,0.960595071,0.962711533,0.960819801,0.958753049,0.956893981,0.954693417,0.951437891,/Users/GoergeH/.SampleComparator/data/Substrates/111CH990.csv,
11LabPaper,,,97.2509385,-0.396127026,1.28381754,,,0.863368948,0.888501406,0.897190332,0.902298868,0.908272564,0.91852814,0.917138616,0.914181232,0.919284344,0.925391734,0.930023928,0.931456387,0.931330601,0.929287096,0.932403823,0.932876249,0.931928933,0.931767484,0.932774683,0.934546292,0.935382962,0.935210764,0.934271534,0.927727103,0.926153719,0.929172655,0.928672771,0.927863896,0.926686863,0.925845504,0.925213695,/Users/GoergeH/.SampleComparator/data/Substrates/11LabPaper.csv,
11MET,,,28.2528059,-1.14340673,-9.5639805,,,0.0853634551,0.099300464,0.09485811,0.0876104136,0.0819006984,0.0793867062,0.0753789172,0.0718979662,0.069769082,0.0673698609,0.0651118656,0.062910753,0.0605374488,0.058955765,0.0569409852,0.0548687565,0.0529616189,0.0515068546,0.0494459271,0.0483315798,0.046843006,0.0449930516,0.0430916299,0.0419964145,0.0408967572,0.0398545861,0.0384744778,0.0374677852,0.0372439697,0.0368629321,0.0356613112,/Users/GoergeH/.SampleComparator/data/47SUB/11MET.csv,
11METW,,,89.8875451,-2.75666372,2.97164463,,,0.400592029,0.595941007,0.702347477,0.71350342,0.714509328,0.72412473,0.732313236,0.743398488,0.759932677,0.771478951,0.775519669,0.774447878,0.772239784,0.770018895,0.769450704,0.765768707,0.761312902,0.76000162,0.757477681,0.758031348,0.755645712,0.751083036,0.745331327,0.738015334,0.733587801,0.730344534,0.721383214,0.713447273,0.709882577,0.706303259,0.698229571,/Users/GoergeH/.SampleComparator/data/47SUB/11METW.csv,
11PAP,,,99.5556551,-0.206687813,1.92437166,,,0.898401439,0.92842559,0.947748065,0.951544623,0.956915816,0.963905791,0.96266818,0.962721109,0.970385253,0.977293392,0.981651862,0.983936389,0.986669322,0.986516833,0.99031804,0.989807089,0.989985665,0.992344419,0.995413442,0.997893751,1.00010765,0.999483168,0.997669439,0.989787122,0.988148352,0.991969446,0.992397924,0.991953194,0.989793698,0.987820764,0.985528906,/Users/GoergeH/.SampleComparator/data/47SUB/11PAP.csv,
11PAPW,,,99.3008352,-1.70693761,5.57831855,,,0.483638664,0.693548044,0.84023426,0.876748602,0.894969364,0.908892214,0.916884363,0.931658765,0.954935789,0.970417301,0.976941864,0.97974062,0.982809603,0.982461969,0.985877295,0.985744615,0.986308535,0.989062687,0.99229749,0.994745175,0.996783713,0.996297657,0.994611462,0.986865838,0.98520724,0.989428818,0.990162373,0.989363571,0.987110734,0.985553583,0.983867685,/Users/GoergeH/.SampleComparator/data/47SUB/11PAPW.csv,
11PP,,,100.00374,-0.947637467,1.89484226,,,0.632230798,0.824865798,0.964723766,0.97448645,0.975640754,0.978552401,0.97561566,0.97758474,0.989334762,0.998248855,1.00193385,1.00288971,1.00431999,1.00225039,1.00409655,1.00195293,1.00040476,1.00163217,1.00373669,1.00462874,1.00526512,1.00307862,0.999236067,0.99026676,0.987492502,0.990339776,0.988663038,0.986457149,0.983821054,0.981393794,0.978041152,/Users/GoergeH/.SampleComparator/data/47SUB/11PP.csv,
11PPW,,,100.065831,-2.24601867,6.18304403,,,0.369445344,0.648716708,0.835530102,0.885998686,0.907318393,0.920570473,0.929126382,0.94726787,0.97548763,0.993843893,1.00062406,1.00312885,1.00582516,1.00440252,1.00696945,1.00609692,1.00563463,1.00763504,1.01103397,1.0132279,1.0149318,1.0138158,1.0114009,1.00302029,1.00105007,1.00504216,1.00525562,1.00410267,1.00147442,0.999637425,0.997472346,/Users/GoergeH/.SampleComparator/data/47SUB/11PPW.csv,
209 (corrected),,,96.988116,-16.4592503,59.060767,,,-0.567270755,-0.580788796,-0.606689026,-0.611810044,-0.615038633,-0.621782904,-0.591913918,-0.504276166,-0.326447904,-0.114868144,0.033447385,0.083241521,0.082085571,0.068729818,0.051253319,0.036684553,0.026423732,0.019477566,0.013949414,0.008103231,0.003287732,-0.00044763,-0.002820611,-0.004002293,-0.004793465,-0.005003651,-0.005359451,-0.005605777,-0.005702516,-0.005880495,-0.005170663,/Users/GoergeH/.SampleComparator/data/ELU analysis/209 (corrected).csv,
209E,,,97.6803709,-18.6596237,73.405267,,,0.116681221,0.134996628,0.135772939,0.139368296,0.145113826,0.149018303,0.171748176,0.238836418,0.409413834,0.674325923,0.927281102,1.0490768,1.07247468,1.05832811,1.03545642,1.01408346,0.999952356,0.994201819,0.992473503,0.989728173,0.986315648,0.981449703,0.977207164,0.968465984,0.966100991,0.970084945,0.970652401,0.969883223,0.96813333,0.967607876,0.968108535,/Users/GoergeH/.SampleComparator/data/NIX samples/209E.csv,
209E (corrected),,,97.6803709,-18.6596237,73.405267,,,-0.64157891,-0.659839059,-0.688154404,-0.69503057,-0.702872872,-0.714395925,-0.697326626,-0.6368695,-0.480109493,-0.228656074,0.014281035,0.129869167,0.147441766,0.130597828,0.101470253,0.078258291,0.061442753,0.049166401,0.040941676,0.032296916,0.025049786,0.019368747,0.015761952,0.013584018,0.012303949,0.012073258,0.011660993,0.010562638,0.009657045,0.009561777,0.010767242,/Users/GoergeH/.SampleComparator/data/ELU analysis/209E (corrected).csv,
209S,,,96.988116,-16.4592503,59.060767,,,0.171901584,0.191289301,0.194378187,0.202031001,0.214752456,0.226204549,0.264125546,0.360280365,0.553305507,0.780887008,0.942941646,1.00174721,1.00877301,0.999778549,0.98886474,0.976443211,0.968819161,0.96768264,0.968349715,0.968360384,0.967548231,0.964994888,0.962223609,0.954469025,0.952515543,0.956577738,0.957891901,0.958527525,0.95776093,0.957267284,0.956938883,/Users/GoergeH/.SampleComparator/data/NIX samples/209S.csv,
209T,,,97.329476,-17.393267,64.9639702,,,0.145457933,0.164765954,0.166526621,0.172254612,0.182142943,0.190641463,0.223301863,0.310575336,0.502155721,0.750416934,0.944490353,1.02140244,1.03196351,1.02104771,1.00694799,0.991839886,0.982476791,0.98020486,0.980136236,0.979414264,0.978087326,0.974979758,0.971858799,0.963697791,0.961586654,0.965521971,0.967167616,0.968171656,0.967558463,0.966994822,0.966284831,/Users/GoergeH/.SampleComparator/data/NIX samples/209T.csv,
209T (corrected),,,97.329476,-17.393267,64.9639702,,,-0.593714406,-0.607312143,-0.634540592,-0.641586433,-0.647648146,-0.65734599,-0.632737601,-0.553981195,-0.37759769,-0.145338218,0.034996092,0.102896751,0.105276071,0.089998979,0.069336569,0.052081228,0.040081362,0.031999786,0.025735935,0.019157111,0.013826827,0.00953724,0.006814579,0.005226473,0.004277646,0.003940582,0.003916264,0.004038354,0.004095017,0.003847043,0.004175285,/Users/GoergeH/.SampleComparator/data/ELU analysis/209T (corrected).csv,
22A PAP LF,,,92.7138973,-22.7819631,56.4999358,,,0.185784876,0.203712573,0.201711665,0.199901735,0.19907479,0.202227965,0.228938947,0.297781358,0.458671381,0.689040204,0.878868222,0.950762709,0.954960803,0.941517313,0.920982222,0.896958013,0.877441545,0.864569167,0.850571911,0.832846026,0.804559469,0.771532436,0.745537301,0.726816555,0.715226432,0.708890776,0.708993971,0.717384994,0.72927926,0.739178956,0.750981132,/Users/GoergeH/.SampleComparator/data/TSeries2/37B/22A PAP LF.csv,
22A PP LF,,,96.9168482,-26.3457355,62.7262615,,,0.169742723,0.211056878,0.217593551,0.209355945,0.201309954,0.200208763,0.222623994,0.285267572,0.453359624,0.735852738,1.00652174,1.12164303,1.12362019,1.09117178,1.04828393,1.00524636,0.972095827,0.949592193,0.930617034,0.909134527,0.881653647,0.851294696,0.826815724,0.807751338,0.796064476,0.788947423,0.785318255,0.788217684,0.795306484,0.801333229,0.807437181,/Users/GoergeH/.SampleComparator/data/TSeries2/37B/22A PP LF.csv,
22C H LF,,,86.1536135,-17.7336203,39.751168,,,0.188349247,0.244124105,0.259527336,0.254346291,0.248645524,0.250468274,0.276940495,0.343454391,0.480766018,0.648518999,0.759618998,0.784274956,0.770804922,0.754576822,0.73683993,0.718198895,0.703409255,0.695072214,0.686139643,0.680523376,0.670608481,0.6584481,0.647668441,0.638915439,0.633271058,0.629810075,0.623102546,0.61965253,0.621059398,0.621338109,0.618210455,/Users/GoergeH/.SampleComparator/data/TSeries2/37B/22C H LF.csv,
22C PAP LF,,,93.1830301,-15.6775893,47.8063211,,,0.249433075,0.26527668,0.266462684,0.266771505,0.267354002,0.274022013,0.305292577,0.377131492,0.525259515,0.716075222,0.859166503,0.909481267,0.91370821,0.906919579,0.896362027,0.883238693,0.874266605,0.870571256,0.867028634,0.86339728,0.854768535,0.843899945,0.835339745,0.825722158,0.821365197,0.821028233,0.819455028,0.821004609,0.824645062,0.827436189,0.830423097,/Users/GoergeH/.SampleComparator/data/TSeries2/37B/22C PAP LF.csv,
25H LF,,,84.6815353,-16.8397364,45.5498115,,,0.152985106,0.19820939,0.209230383,0.20402429,0.198106165,0.198315332,0.221206258,0.280788451,0.409845243,0.580928882,0.709451735,0.747888605,0.739414235,0.724511862,0.706487596,0.68864727,0.675489604,0.669055541,0.662471751,0.660457671,0.656017522,0.650943498,0.646581511,0.641519268,0.638708055,0.637529473,0.631147325,0.626117011,0.625150045,0.623779893,0.619096359,/Users/GoergeH/.SampleComparator/data/TSeries2/37B/25H LF.csv,
36 .5,,,95.0217061,-13.4159317,38.6497843,,,0.345606377,0.367126207,0.372095744,0.374639789,0.376623223,0.384822339,0.413921217,0.477144599,0.598728339,0.753607492,0.881379763,0.940109789,0.956730346,0.955640872,0.946659942,0.929790636,0.911945482,0.899617771,0.891608894,0.887372216,0.884274463,0.881761094,0.883797228,0.880897065,0.883749982,0.892914295,0.895610114,0.89528652,0.89287283,0.89187634,0.89194264,/Users/GoergeH/.SampleComparator/data/NIX samples/36 .5.csv,
36B 2I PP,,,98.4065177,-20.8555932,68.0764301,,,0.156273792,0.187293063,0.187463984,0.177056576,0.170354163,0.173986266,0.212936441,0.298520337,0.467288802,0.712854405,0.952040652,1.07692901,1.10961652,1.10061495,1.07620569,1.04685962,1.02088785,1.00279792,0.990812143,0.979177415,0.969422241,0.960207164,0.954285642,0.945312142,0.943177064,0.947720786,0.946965337,0.944712738,0.941993395,0.9396649,0.937448581,/Users/GoergeH/.SampleComparator/data/holo/36B 2I PP.csv,
36B 2IW,,,84.5173578,-16.629396,54.0349749,,,0.0959034438,0.125131212,0.133476322,0.135481422,0.137019113,0.140858581,0.175250977,0.255008976,0.394713352,0.552752674,0.667438924,0.711356044,0.719075839,0.717344741,0.709755202,0.697775304,0.685710907,0.678438703,0.671529551,0.669946492,0.666689515,0.663002789,0.660847485,0.657278498,0.65627418,0.657410026,0.652226388,0.646925648,0.644448618,0.642149131,0.636842251,/Users/GoergeH/.SampleComparator/data/holo/36B 2IW.csv,
36B I PP,,,98.8091539,-18.2750441,56.0380397,,,0.212735713,0.263003568,0.273387164,0.262899061,0.255380114,0.261917641,0.307823787,0.403676619,0.575148682,0.793496768,0.978307446,1.06457396,1.08606931,1.07950846,1.06322046,1.04178957,1.02230926,1.00853773,0.999857922,0.991304,0.98372364,0.975391924,0.969192644,0.959809144,0.957297762,0.961514076,0.960616171,0.95810324,0.95507894,0.952869972,0.950472534,/Users/GoergeH/.SampleComparator/data/holo/36B I PP.csv,
36IW LF,,,85.5885495,-11.7537185,32.2712164,,,0.2250903,0.271658033,0.293002993,0.29510659,0.296266506,0.30562831,0.345561375,0.423604478,0.532501638,0.630963604,0.68982327,0.708892763,0.711522718,0.710692743,0.708141387,0.701668421,0.694824159,0.691332122,0.686564048,0.686179896,0.683541139,0.680023511,0.676947792,0.672441165,0.670391838,0.669613103,0.662182768,0.655819456,0.653369566,0.650441011,0.643567363,/Users/GoergeH/.SampleComparator/data/holo/36IW LF.csv,
37B,,,96.7610591,-22.7839764,77.5791773,,,0.11387184,0.14093407,0.141819646,0.136393686,0.130971034,0.129379412,0.149303521,0.197454224,0.29880926,0.499864558,0.80168287,1.02857077,1.11319737,1.10876906,1.07584798,1.0439086,1.01546121,0.994523843,0.977094273,0.954468052,0.923514764,0.887923419,0.858397802,0.836091995,0.822205782,0.814239522,0.813426375,0.820627511,0.83064882,0.838843783,0.84852765,/Users/GoergeH/.SampleComparator/data/TSeries2/37B/37B.csv,
37B PP,,,96.7260827,-25.3598371,84.8836304,,,0.08186956,0.0993957892,0.099676018,0.0968398675,0.0933402181,0.0923321719,0.113136624,0.161878218,0.264626861,0.473868072,0.794914484,1.04037472,1.13432233,1.13038731,1.09278659,1.05683482,1.02376811,0.998120089,0.97656103,0.948367019,0.909505526,0.865928868,0.830450257,0.805040101,0.788619022,0.77872769,0.778139909,0.787510375,0.80061541,0.811218758,0.823929568,/Users/GoergeH/.SampleComparator/data/TSeries2/37B/37B PP.csv,
37B PP[BKG-],2767,,96.7260827,-25.3598371,84.8836304,,19.473,-0.558528088,-0.7140503748,-0.850901162,-0.8642026555,-0.8644870319,-0.8702647811,-0.851372406,-0.805589686,-0.713364601,-0.511461377,-0.191963136,0.053800309,0.147677526,0.146414423,0.107545058,0.074181699,0.042801582,0.016567746,-0.006407877,-0.035004596,-0.072711408,-0.112380128,-0.142867863,-0.158896367,-0.171976049,-0.183983843,-0.182679892,-0.171242674,-0.156278571,-0.143474659,-0.127508323,/Users/GoergeH/.SampleComparator/data/TSeries2/37B/37B PP[BKG-].csv,
37B[BKG-],3139,,96.1762499,-25.0339259,86.9729174,,18.8642,-0.5586633359,-0.7148128275,-0.8541568124,-0.8691732755,-0.869891241,-0.8767268882,-0.863378301,-0.827485065,-0.750652602,-0.563135296,-0.238353371,0.028976719,0.140614886,0.144971393,0.102912388,0.066649059,0.033789352,0.00685956,-0.016945164,-0.045833031,-0.084060649,-0.124614537,-0.155459027,-0.171524942,-0.184527735,-0.19663014,-0.195631624,-0.184454103,-0.169350823,-0.156236927,-0.140409172,/Users/GoergeH/.SampleComparator/data/TSeries2/37B/37B[BKG-].csv,
37BL,,,96.7610591,-22.7839764,77.5791773,,,0.11387184,0.14093407,0.141819646,0.136393686,0.130971034,0.129379412,0.149303521,0.197454224,0.29880926,0.499864558,0.80168287,1.02857077,1.11319737,1.10876906,1.07584798,1.0439086,1.01546121,0.994523843,0.977094273,0.954468052,0.923514764,0.887923419,0.858397802,0.836091995,0.822205782,0.814239522,0.813426375,0.820627511,0.83064882,0.838843783,0.84852765,/Users/GoergeH/.SampleComparator/data/TSeries2/37B/37BL.csv,
37BL[BKG-],2840,,96.7610591,-22.7839764,77.5791773,,17.8123,-0.526525808,-0.672512094,-0.808757534,-0.824648837,-0.826856216,-0.833217541,-0.815205509,-0.77001368,-0.679182202,-0.485464891,-0.18519475,0.041996359,0.126552566,0.124796173,0.090606448,0.061255479,0.034494682,0.0129715,-0.005874634,-0.028903563,-0.05870217,-0.090385577,-0.114920318,-0.127844473,-0.138389289,-0.148472011,-0.147393426,-0.138125538,-0.126245161,-0.115849634,-0.102910241,/Users/GoergeH/.SampleComparator/data/TSeries2/37B/37BL[BKG-].csv,
3NF,,,89.1583695,5.77343513,61.0736542,,,0.20865793,0.211103385,0.198230947,0.19341897,0.191705545,0.195701366,0.206257497,0.22681433,0.258110533,0.291782846,0.328947355,0.38140745,0.510596911,0.689325511,0.874016126,0.935863713,0.938832343,0.935750961,0.933615188,0.930662731,0.92540135,0.918958783,0.913039565,0.903866331,0.900071402,0.901289185,0.900913219,0.901888013,0.903273066,0.904370685,0.905518353,/Users/GoergeH/.SampleComparator/data/NIX samples/3NF.csv,
3NF (corrected),,,89.1583695,5.77343513,61.0736542,,,-0.654711018,-0.677398021,-0.698959385,-0.708879898,-0.716567019,-0.722826774,-0.710881119,-0.687366902,-0.661173811,-0.633608888,-0.601076573,-0.550048937,-0.42073369,-0.239961585,-0.058387697,0.002987464,0.00690341,0.003983477,0.000840505,-0.003883561,-0.009981612,-0.016251981,-0.021231969,-0.023860772,-0.026082317,-0.02788347,-0.027759552,-0.025975883,-0.023413797,-0.021474819,-0.019695342,/Users/GoergeH/.SampleComparator/data/Analysis samples/3NF (corrected).csv,
409 (corrected),,,97.1490969,-16.0662228,59.1733264,,,-0.545168166,-0.561688398,-0.590386554,-0.598847012,-0.607274567,-0.618405456,-0.593887855,-0.515418351,-0.34867992,-0.136539559,0.026916047,0.088796241,0.090928041,0.077134629,0.058417896,0.04275779,0.03213648,0.025018592,0.01945895,0.014116486,0.010033369,0.006372393,0.003869097,0.002418856,0.001525839,0.001026491,0.000766039,0.000569682,0.000272989,5.08E-05,0.000478883,/Users/GoergeH/.SampleComparator/data/ELU analysis/409 (corrected).csv,
409E,,,98.0426516,-19.9392989,78.3417333,,,0.120574951,0.131444832,0.126965647,0.127726679,0.130862817,0.131897042,0.147855997,0.199519977,0.342455993,0.601832151,0.902654548,1.07790152,1.12247781,1.10512813,1.06789529,1.03483057,1.01263614,1.00184377,0.996993204,0.991827965,0.986724476,0.980449557,0.975137492,0.965971311,0.963277042,0.967328767,0.968142132,0.968147159,0.96694092,0.96625948,0.965900441,/Users/GoergeH/.SampleComparator/data/NIX samples/409E.csv,
409E (corrected),,,98.0426516,-19.9392989,78.3417333,,,-0.63768518,-0.663390855,-0.696961696,-0.706672187,-0.717123881,-0.731517186,-0.721218805,-0.676185941,-0.547067334,-0.301149846,-0.010345519,0.158693887,0.197444896,0.177397848,0.133909123,0.099005401,0.074126537,0.056808352,0.045461377,0.034396708,0.025458614,0.018368601,0.01369228,0.011089345,0.00948,0.00931708,0.009150724,0.008826574,0.008464635,0.008213381,0.008559148,/Users/GoergeH/.SampleComparator/data/ELU analysis/409E (corrected).csv,
409S,,,97.1490969,-16.0662228,59.1733264,,,0.194004173,0.210389699,0.210680659,0.214994033,0.222516522,0.229581997,0.262151609,0.34913818,0.531073491,0.759215593,0.936410308,1.00730193,1.01761548,1.00818336,0.996029317,0.982516448,0.974531909,0.973223666,0.973859251,0.974373639,0.974293868,0.971814911,0.968913317,0.960890174,0.958834847,0.96260788,0.964017391,0.964702984,0.963736435,0.963198562,0.962588429,/Users/GoergeH/.SampleComparator/data/NIX samples/409S.csv,
409T,,,97.730484,-16.7077833,64.4493083,,,0.171326344,0.187501803,0.186344534,0.189361344,0.196021348,0.201481541,0.229441176,0.308818976,0.488702079,0.733705878,0.940276742,1.0296154,1.04476023,1.03406199,1.01919921,1.00359901,0.994011998,0.991826435,0.99244227,0.992800335,0.992683172,0.990047773,0.987138788,0.978899598,0.976976991,0.981348813,0.983918448,0.985254586,0.98413221,0.983734548,0.983519952,/Users/GoergeH/.SampleComparator/data/NIX samples/409T.csv,
409T (corrected),,,97.730484,-16.7077833,64.4493083,,,-0.567845995,-0.584576294,-0.614722679,-0.624479701,-0.633769741,-0.646505912,-0.626598288,-0.555737555,-0.391051332,-0.162049274,0.030782481,0.111109711,0.118072791,0.103013259,0.081587789,0.063840352,0.051616569,0.043621361,0.038041969,0.032543182,0.028422673,0.024605255,0.022094568,0.02042828,0.019667983,0.019767424,0.020667096,0.021121284,0.020668764,0.020586769,0.021410406,/Users/GoergeH/.SampleComparator/data/ELU analysis/409T (corrected).csv,
47B H,,,86.0509522,-20.8918384,70.3432525,,,0.0757677803,0.0864935368,0.0839841217,0.0808318903,0.0788940539,0.0789539913,0.101199987,0.158382619,0.286659708,0.481268267,0.671348135,0.769315501,0.79579548,0.794015507,0.777116021,0.756451964,0.73720634,0.723193069,0.709102114,0.697515567,0.682834009,0.669341067,0.660945296,0.653954486,0.650727113,0.651489456,0.649791519,0.649205407,0.650157273,0.650008917,0.646859845,/Users/GoergeH/.SampleComparator/data/holo/47B H.csv,
47B LF,,,85.1399294,-17.0242835,55.2366242,,,0.106213182,0.134051556,0.140693729,0.140857577,0.141036148,0.143510535,0.172569826,0.243018473,0.377024621,0.54155006,0.669646382,0.722678065,0.734543324,0.73453176,0.728789409,0.71849068,0.707758625,0.700365345,0.691295942,0.685146928,0.675311188,0.665917099,0.660932799,0.655771931,0.654089113,0.655191918,0.653324366,0.652949115,0.654050966,0.653896471,0.650624772,/Users/GoergeH/.SampleComparator/data/holo/47B LF.csv,
50C H,,,86.1296793,-18.0256601,61.6311928,,,0.106071939,0.120597653,0.118317845,0.113669865,0.111648753,0.114408473,0.145673643,0.217934574,0.355372826,0.531492869,0.678673963,0.745450795,0.762872994,0.763603667,0.755843043,0.744329433,0.734146436,0.727715711,0.718695442,0.711302658,0.6997901,0.687979122,0.679278533,0.671336909,0.666873753,0.665143629,0.662034452,0.661299169,0.66272223,0.662592947,0.659009397,/Users/GoergeH/.SampleComparator/data/holo/50C H.csv,
50C LF,,,84.2797262,-13.3691786,50.001527,,,0.111003791,0.149699534,0.160513058,0.161620354,0.163176239,0.168335398,0.201578592,0.275499036,0.398186902,0.531719784,0.628719409,0.669686854,0.683789492,0.689997852,0.693539699,0.693731924,0.693038483,0.693490108,0.689683219,0.687114259,0.678879162,0.670093695,0.66400667,0.657886088,0.654807945,0.654414713,0.652232428,0.652656317,0.655359487,0.656382461,0.65425247,/Users/GoergeH/.SampleComparator/data/holo/50C LF.csv,
50D LF,,,96.8049705,-11.6113015,39.2293483,,,0.360041598,0.385652622,0.393697182,0.395878911,0.396137993,0.404721449,0.437190135,0.505723198,0.629079898,0.776690841,0.892731984,0.946768165,0.968093018,0.974474808,0.97811385,0.976367335,0.974080602,0.972643514,0.96944205,0.962090313,0.950770378,0.939039846,0.931819499,0.922055642,0.919223885,0.9233495,0.930580695,0.939107736,0.94364663,0.946498752,0.949420174,/Users/GoergeH/.SampleComparator/data/holo/50D LF.csv,
50E LF,,,96.9243156,-10.5931969,37.9218577,,,0.378670563,0.398972402,0.406809409,0.410287946,0.410743326,0.420135061,0.4534325,0.520702779,0.640740077,0.78279527,0.893161039,0.944592237,0.9652433,0.971679727,0.975840469,0.974172453,0.971834222,0.971512099,0.970736682,0.966918588,0.960071623,0.952625891,0.948696295,0.940649192,0.939307968,0.94449385,0.949858705,0.955351452,0.957405885,0.958670775,0.960337977,/Users/GoergeH/.SampleComparator/data/holo/50E LF.csv,
51A1,,,96.2789116,-27.0451788,60.8373421,,,0.194065005,0.239510983,0.245782703,0.232352123,0.219013562,0.215688268,0.233924126,0.282281081,0.409441501,0.65199403,0.938277602,1.10047706,1.132382,1.10495901,1.05587018,1.00845102,0.969362577,0.94066,0.915755649,0.886881391,0.849773486,0.810024242,0.778618673,0.756206016,0.741700212,0.732245286,0.728395184,0.732660989,0.74201868,0.750173688,0.759481311,/Users/GoergeH/.SampleComparator/data/PROD11-25/51A1.csv,
51A1 LF,,,95.7499295,-24.8738547,53.3800479,,,0.19671232,0.250864208,0.264650851,0.257712136,0.249353637,0.249269217,0.277904977,0.35324955,0.531896373,0.788720508,0.99398917,1.0628591,1.05576217,1.03085411,1.00078126,0.96867005,0.942255,0.923120439,0.905280848,0.883618613,0.85234793,0.816613158,0.787767867,0.766597827,0.753093064,0.744209051,0.74033004,0.744733969,0.754371623,0.762690504,0.7720565,/Users/GoergeH/.SampleComparator/data/PROD11-25/51A1 LF.csv,
51A1[BKG-],,,96.2789116,-27.0451788,60.8373421,,,-0.446332643,-0.573935181,-0.704794477,-0.7286904,-0.738813688,-0.746908685,-0.730584904,-0.685186823,-0.568549961,-0.333335419,-0.048600018,0.113902649,0.145737196,0.120986123,0.070628648,0.025797899,-0.011603951,-0.040892343,-0.067213258,-0.096490224,-0.132443448,-0.168284754,-0.194699447,-0.207730452,-0.218894859,-0.230466247,-0.232424617,-0.22609206,-0.214875301,-0.204519729,-0.19195658,/Users/GoergeH/.SampleComparator/data/PROD11-25/51A1[BKG-].csv,
51A2,,,96.7598062,-26.6974041,59.8599559,,,0.2022031,0.25169609,0.258261591,0.244685297,0.231641605,0.227961838,0.245465979,0.293967466,0.422037443,0.664252202,0.949242949,1.11101981,1.14300978,1.11557849,1.06733672,1.02004286,0.980820855,0.952435354,0.927953581,0.899351875,0.862700383,0.822922766,0.791149239,0.768591007,0.754112899,0.744856834,0.740602831,0.744999786,0.754594525,0.762601237,0.771974444,/Users/GoergeH/.SampleComparator/data/PROD11-25/51A2.csv,
51A2 LF,,,95.4650453,-25.183337,53.8227849,,,0.192389011,0.244383891,0.25792257,0.25134024,0.243403872,0.242970958,0.271011641,0.34591489,0.523403009,0.779591878,0.986810664,1.05784452,1.05109517,1.0259004,0.995785793,0.963133474,0.93587025,0.916291058,0.897689084,0.875087321,0.843081534,0.807156026,0.778345128,0.757383406,0.743946632,0.735145827,0.731489182,0.73620975,0.745915373,0.754103839,0.763438066,/Users/GoergeH/.SampleComparator/data/PROD11-25/51A2 LF.csv,
51A2[BKG-],,,96.7598062,-26.6974041,59.8599559,,,-0.438194548,-0.561750074,-0.692315589,-0.716357226,-0.726185645,-0.734635115,-0.719043051,-0.673500438,-0.555954019,-0.321077247,-0.037634671,0.124445399,0.156364976,0.131605603,0.082095188,0.037389739,-0.000145673,-0.029116989,-0.055015326,-0.08401974,-0.119516551,-0.15538623,-0.182168881,-0.195345461,-0.206482172,-0.217854699,-0.22021697,-0.213753263,-0.202299456,-0.19209218,-0.179463447,/Users/GoergeH/.SampleComparator/data/PROD11-25/51A2[BKG-].csv,
51A3,,,96.748419,-27.0130499,60.7136545,,,0.200136915,0.247349843,0.252866377,0.23855936,0.225077569,0.221476719,0.239022503,0.287131111,0.415266047,0.661045551,0.951153974,1.11453462,1.14577595,1.1174552,1.06800699,1.0203251,0.980991522,0.952292025,0.927491983,0.898610552,0.861663401,0.8213738,0.789157132,0.766201417,0.751371264,0.741982917,0.737950524,0.742511094,0.752424161,0.76049149,0.769393285,/Users/GoergeH/.SampleComparator/data/PROD11-25/51A3.csv,
51A3 LF,,,95.7810727,-25.0231767,53.0274201,,,0.200599362,0.254873176,0.268048594,0.261268755,0.25324595,0.25303944,0.280707886,0.354751726,0.532473226,0.789724231,0.996973733,1.06709655,1.05940306,1.03340948,1.00258561,0.969579736,0.942175627,0.922454675,0.904302319,0.882397056,0.850950877,0.814801653,0.785841982,0.764601549,0.751221955,0.742117961,0.73825562,0.743145982,0.753341933,0.761938512,0.771591345,/Users/GoergeH/.SampleComparator/data/PROD11-25/51A3 LF.csv,
51A3[BKG-],,,96.748419,-27.0130499,60.7136545,,,-0.440260733,-0.566096321,-0.697710803,-0.722483163,-0.732749681,-0.741120234,-0.725486527,-0.680336793,-0.562725415,-0.324283898,-0.035723646,0.127960209,0.159131146,0.133482313,0.082765458,0.037671979,2.50E-05,-0.029260318,-0.055476924,-0.084761063,-0.120553533,-0.156935196,-0.184160988,-0.197735051,-0.209223807,-0.220728616,-0.222869277,-0.216241955,-0.20446982,-0.194201927,-0.182044606,/Users/GoergeH/.SampleComparator/data/PROD11-25/51A3[BKG-].csv,
51A4,,,96.4297556,-27.2238256,62.3951878,,,0.189488739,0.233297745,0.238901729,0.225728363,0.212496291,0.209353397,0.226847842,0.272342225,0.391917378,0.627727469,0.920254509,1.09667138,1.14003964,1.11763112,1.0685281,1.02011204,0.979840755,0.950108985,0.924690008,0.894168933,0.853631119,0.809959352,0.775742888,0.751907885,0.736530542,0.726714989,0.722887536,0.728458345,0.739910742,0.749549866,0.760352234,/Users/GoergeH/.SampleComparator/data/PROD11-25/51A4.csv,
51A4[BKG-],,,96.4297556,-27.2238256,62.3951878,,,-0.450908909,-0.580148419,-0.711675451,-0.73531416,-0.745330959,-0.753243556,-0.737661188,-0.695125679,-0.586074084,-0.35760198,-0.066623111,0.110096969,0.153394836,0.133658233,0.083286568,0.037458919,-0.001125773,-0.031443358,-0.058278899,-0.089202682,-0.128585815,-0.168349644,-0.197575232,-0.212028583,-0.224064529,-0.235996544,-0.237932265,-0.230294704,-0.216983239,-0.205143551,-0.191085657,/Users/GoergeH/.SampleComparator/data/PROD11-25/51A4[BKG-].csv,
51B 100,,,98.2675316,-22.4670665,52.6435568,,,0.249572163,0.310644289,0.329721679,0.315947662,0.29883183,0.296992868,0.320688387,0.375566085,0.510151148,0.747146825,0.999281804,1.12549889,1.14087403,1.1124589,1.07285357,1.03579219,1.00708886,0.987478892,0.971746167,0.95285056,0.927133858,0.896489541,0.87041235,0.850141346,0.837787549,0.831945956,0.831317465,0.837094843,0.845152934,0.851145903,0.856531302,/Users/GoergeH/.SampleComparator/data/StorriePrint/51B 100.csv,
51B 100 LF,,,97.4854247,-20.1146281,45.845126,,,0.246012653,0.31534643,0.342569311,0.338919868,0.331061612,0.333938946,0.367815117,0.449639082,0.627935906,0.859511177,1.02202046,1.0669955,1.05808107,1.03812226,1.01702905,0.9947957,0.977541506,0.966068228,0.956352413,0.943003615,0.921466172,0.894262493,0.870746891,0.851672868,0.840189457,0.834558686,0.834944189,0.841890295,0.850598693,0.857261479,0.864308278,/Users/GoergeH/.SampleComparator/data/StorriePrint/51B 100 LF.csv,
51B 100[BKG-],3655,1275,98.2675316,-22.4670665,52.6435568,,18.3022,-0.390825485,-0.502801875,-0.620855501,-0.645094861,-0.65899542,-0.665604085,-0.643820643,-0.591901819,-0.467840314,-0.238182624,0.012404184,0.138924479,0.154229226,0.128486013,0.087612038,0.053139069,0.026122332,0.005926549,-0.01122274,-0.030521055,-0.055083076,-0.081819455,-0.10290577,-0.113795122,-0.122807522,-0.130765577,-0.129502336,-0.121658206,-0.111741047,-0.103547514,-0.094906589,/Users/GoergeH/.SampleComparator/data/StorriePrint/51B 100[BKG-].csv,7.2
51B 30,,,97.7780984,-23.6840802,63.9172576,,,0.188990215,0.232921133,0.242035309,0.228602558,0.212206066,0.208228931,0.22922867,0.280686627,0.41292272,0.662257791,0.950989505,1.11157465,1.14434656,1.12044585,1.07819454,1.03780019,1.00587694,0.984207094,0.967247327,0.947704196,0.923108359,0.895274242,0.872166276,0.853424013,0.842253367,0.836620271,0.833954314,0.836761455,0.842679878,0.847259581,0.851444066,/Users/GoergeH/.SampleComparator/data/StorriePrint/51B 30.csv,
51B 30 LF,,,96.7834505,-21.6826958,54.1012662,,,0.194875926,0.248859336,0.265504658,0.260186652,0.252379288,0.253264099,0.286014706,0.369439294,0.557798266,0.813577334,1.00440502,1.06240312,1.05410079,1.03224031,1.00779939,0.98165522,0.962027232,0.949806571,0.93947645,0.926928898,0.908100128,0.885032376,0.865065157,0.848235329,0.838292778,0.833069921,0.830224037,0.832937618,0.838664611,0.843109747,0.84704415,/Users/GoergeH/.SampleComparator/data/StorriePrint/51B 30 LF.csv,
51B 30[BKG-],3710,750,97.7780984,-23.6840802,63.9172576,,18.8933,-0.451407433,-0.580525031,-0.708541871,-0.732439965,-0.745621184,-0.754368022,-0.73528036,-0.686781277,-0.565068742,-0.323071658,-0.035888115,0.125000239,0.157701756,0.136472963,0.092953008,0.055147069,0.024910412,0.002654751,-0.01572158,-0.035667419,-0.059108575,-0.083034754,-0.101151844,-0.110512455,-0.118341704,-0.126091262,-0.126865487,-0.121991594,-0.114214103,-0.107433836,-0.099993825,/Users/GoergeH/.SampleComparator/data/StorriePrint/51B 30[BKG-].csv,10.1
51B DH,,,97.3742125,-27.7378974,77.250413,,,0.124757548,0.151669537,0.151054353,0.141023363,0.13118422,0.127544408,0.144640957,0.190399443,0.316486905,0.578044275,0.912376086,1.11754139,1.17134809,1.15042734,1.10162938,1.05419679,1.01568031,0.987909098,0.964999934,0.937109073,0.899038514,0.856007298,0.821383297,0.796722114,0.781020721,0.772080918,0.771872282,0.781564573,0.794757724,0.804875473,0.816591044,/Users/GoergeH/.SampleComparator/data/StorriePrint/51B DH.csv,
51B DH LF,,,96.1104145,-26.3223708,68.6509388,,,0.124142076,0.157729924,0.161803568,0.15638641,0.150845225,0.149679641,0.175696527,0.247509291,0.431416601,0.721339087,0.976954599,1.07564771,1.07728159,1.05360885,1.02272463,0.990629256,0.965235392,0.947277228,0.931346397,0.910818855,0.879103621,0.841381967,0.810243766,0.787465394,0.772873183,0.764117638,0.764435748,0.774421374,0.787627637,0.797863285,0.80905805,/Users/GoergeH/.SampleComparator/data/StorriePrint/51B DH LF.csv,
51B DH[BKG-],4350,1170,97.3742125,-27.7378974,77.250413,,21.5093,-0.5156401,-0.661776627,-0.799522827,-0.82001916,-0.82664303,-0.835052545,-0.819868073,-0.777068461,-0.661504557,-0.407285174,-0.074501534,0.130966979,0.184703286,0.166454453,0.116387848,0.071543669,0.034713782,0.006356755,-0.017968973,-0.046262542,-0.08317842,-0.122301698,-0.151934823,-0.167214354,-0.17957435,-0.190630615,-0.188947519,-0.177188476,-0.162136257,-0.149817944,-0.134846847,/Users/GoergeH/.SampleComparator/data/StorriePrint/51B DH[BKG-].csv,8.8
51B HOLO,,,87.0269203,-22.2282323,56.2452686,,,0.134081274,0.177162136,0.186197594,0.176348592,0.164553359,0.161408251,0.177566921,0.2193131,0.324563732,0.514843086,0.726516267,0.837443968,0.852783561,0.832564116,0.799040933,0.767493288,0.741741876,0.724796891,0.709847093,0.69783018,0.679507236,0.657781978,0.639647543,0.626663327,0.61799103,0.612610936,0.607944131,0.608457108,0.613202333,0.616129617,0.616673211,/Users/GoergeH/.SampleComparator/data/StorriePrint/51B HOLO.csv,
51B HOLO LF,,,86.1622215,-20.4829661,48.233082,,,0.148470705,0.193725015,0.203131318,0.197205434,0.191263244,0.191370939,0.215271975,0.279068629,0.422713637,0.616415242,0.760318816,0.800844332,0.789373457,0.77127105,0.750287235,0.728919168,0.711622675,0.701289058,0.691183488,0.683880528,0.669386983,0.650521278,0.634195884,0.622122407,0.614006619,0.608695249,0.604728003,0.605643531,0.610211571,0.613114019,0.613733411,/Users/GoergeH/.SampleComparator/data/StorriePrint/51B HOLO LF.csv,
51B HOLO[BKG-],3190,880,87.0269203,-22.2282323,56.2452686,,9.9254,-0.26390629,-0.417926783,-0.533348108,-0.560166731,-0.571193502,-0.579111233,-0.560463731,-0.513984268,-0.40869831,-0.219456415,-0.008395989,0.104373237,0.122944474,0.105197212,0.071949362,0.043487966,0.021344125,0.004948894,-0.008008678,-0.022265097,-0.039668679,-0.057659169,-0.071239094,-0.078163445,-0.083479842,-0.086975912,-0.085073511,-0.079077065,-0.072053532,-0.066581766,-0.059680164,/Users/GoergeH/.SampleComparator/data/StorriePrint/51B HOLO[BKG-].csv,8.2
52A 100,,,99.0649562,-17.8816116,50.3885512,,,0.273081968,0.341045221,0.363683085,0.350616356,0.333535095,0.331991573,0.353287786,0.402747472,0.526317378,0.74801298,0.990735273,1.11733707,1.13604955,1.10972766,1.07311829,1.04033832,1.01593943,1.00151451,0.993268867,0.985428154,0.978256961,0.97016271,0.963178953,0.952813725,0.948885004,0.950751781,0.948325396,0.945572416,0.943502208,0.941274842,0.937918067,/Users/GoergeH/.SampleComparator/data/StorriePrint/52A 100.csv,
52A 100 LF,,,97.6202732,-15.7472472,43.1588206,,,0.269652198,0.346848538,0.378334095,0.372789333,0.362561703,0.36518544,0.396005034,0.470281939,0.635132194,0.851850331,1.00529536,1.04732251,1.03774214,1.01871705,0.999994795,0.980360011,0.966950973,0.96066463,0.957253238,0.954542637,0.951711297,0.947320302,0.942691207,0.934014817,0.930986543,0.932643135,0.930127045,0.927725355,0.925696214,0.923382998,0.919450065,/Users/GoergeH/.SampleComparator/data/StorriePrint/52A 100 LF.csv,
52A 100[BKG-],3055,740,99.0649562,-17.8816116,50.3885512,,15.669,-0.36731568,-0.472400943,-0.586894095,-0.610426167,-0.624292155,-0.63060538,-0.611221244,-0.564720432,-0.451674084,-0.237316469,0.003857653,0.130762659,0.149404746,0.125754773,0.087876758,0.057685199,0.034972902,0.019962167,0.01029996,0.002056539,-0.003959973,-0.008146286,-0.010139167,-0.011122743,-0.011710067,-0.011959752,-0.012494405,-0.013180633,-0.013391773,-0.013418575,-0.013519824,/Users/GoergeH/.SampleComparator/data/StorriePrint/52A 100[BKG-].csv,7.7
52A 30,,,98.4925941,-20.4147539,63.035035,,,0.202686479,0.249096756,0.257429232,0.243329828,0.227502679,0.223431895,0.243283739,0.294223309,0.425959806,0.673327506,0.958046476,1.11464687,1.14475584,1.11994354,1.07875717,1.04069396,1.01247068,0.995387713,0.984615843,0.974587063,0.965994716,0.956759214,0.948904097,0.938289722,0.934048136,0.934937855,0.931764623,0.9286925,0.926123043,0.923395276,0.919402341,/Users/GoergeH/.SampleComparator/data/StorriePrint/52A 30.csv,
52A 30 LF,,,97.4703277,-18.5688015,54.8577447,,,0.201973697,0.255612502,0.27177159,0.265634547,0.257153581,0.257637948,0.288843274,0.36932685,0.555481493,0.812302609,1.00509135,1.0637759,1.0555673,1.03363796,1.00977039,0.98590678,0.970197737,0.962786198,0.958393097,0.954634686,0.950947086,0.945798318,0.940588653,0.93152231,0.92813472,0.929602961,0.927077552,0.924340487,0.92201064,0.9196015,0.915324807,/Users/GoergeH/.SampleComparator/data/StorriePrint/52A 30 LF.csv,
52A 30[BKG-],3775,870,98.4925941,-20.4147539,63.035035,,17.1278,-0.437711169,-0.564349408,-0.693147948,-0.717712695,-0.730324571,-0.739165058,-0.721225291,-0.673244595,-0.552031656,-0.312001943,-0.028831144,0.128072459,0.158111036,0.135970653,0.093515638,0.058040839,0.031504152,0.01383537,0.001646936,-0.008784552,-0.016222218,-0.021549782,-0.024414023,-0.025646746,-0.026546935,-0.027773678,-0.029055178,-0.030060549,-0.030770938,-0.031298141,-0.03203555,/Users/GoergeH/.SampleComparator/data/StorriePrint/52A 30[BKG-].csv,8.4
52A 75,,,99.351499,-17.806153,50.6791115,,,0.27010558,0.335931232,0.357919524,0.344417304,0.32726721,0.326266607,0.353514502,0.414735655,0.553295056,0.781033556,1.01089116,1.12090091,1.13252942,1.10700436,1.07397083,1.04357572,1.02185798,1.00913421,1.00196016,0.995481074,0.989981532,0.98284171,0.976204415,0.965857526,0.962078293,0.964160403,0.96229881,0.959791481,0.957335174,0.955056787,0.952063004,/Users/GoergeH/.SampleComparator/data/StorriePrint/52A 75.csv,
52A 75 LF,,,97.7824945,-15.5340978,42.446999,,,0.271501889,0.346264372,0.376380304,0.371584445,0.363296032,0.367574751,0.406109899,0.495546838,0.6723634,0.880258779,1.0110871,1.04120481,1.03153038,1.01457099,0.998501698,0.981558879,0.969919423,0.964903375,0.962629894,0.961008986,0.959021548,0.954362432,0.948937933,0.939490179,0.935857495,0.937069277,0.934146384,0.930731952,0.928161979,0.926063796,0.922221561,/Users/GoergeH/.SampleComparator/data/StorriePrint/52A 75 LF.csv,
52A 75[BKG-],3055,905,99.351499,-17.806153,50.6791115,,15.8487,-0.370292068,-0.477514932,-0.592657656,-0.616625219,-0.63056004,-0.636330346,-0.610994528,-0.552732249,-0.424696406,-0.204295893,0.02401354,0.134326499,0.145884616,0.123031473,0.088729298,0.060922599,0.040891452,0.027581867,0.018991253,0.012109459,0.007764598,0.004532714,0.002886295,0.001921058,0.001483222,0.00144887,0.001479009,0.001038432,0.000441193,0.00036337,0.000625113,/Users/GoergeH/.SampleComparator/data/StorriePrint/52A 75[BKG-].csv,8.7
52A DH,,,98.4632998,-23.171973,85.3075504,,,0.110870396,0.128266851,0.122633773,0.112435535,0.103791763,0.099613669,0.11338607,0.152641267,0.268808196,0.53110824,0.89044406,1.12356905,1.19022516,1.16925617,1.1156224,1.06688893,1.03062411,1.00854198,0.994979521,0.982543568,0.97173967,0.960418661,0.951026837,0.939509332,0.934638282,0.935639838,0.933410605,0.931258082,0.929771562,0.928184768,0.925544043,/Users/GoergeH/.SampleComparator/data/StorriePrint/52A DH.csv,
52A DH LAM,,,95.5968378,-21.130033,80.5131038,,,0.110038596,0.125793641,0.126787538,0.118063996,0.109268131,0.105493317,0.119625313,0.157641699,0.263573468,0.495099962,0.810866018,1.01838255,1.08268746,1.07110878,1.02868323,0.989270369,0.959965328,0.94176658,0.9292081,0.91823566,0.908281068,0.898963571,0.891285062,0.881535033,0.877137621,0.877403796,0.874292513,0.871703188,0.870679418,0.869415859,0.866215527,/Users/GoergeH/.SampleComparator/data/StorriePrint/52A DH LAM.csv,
52A DH LAM LF,,,94.9209581,-21.5070107,73.5108084,,,0.112777645,0.131150782,0.135194972,0.129511009,0.123063554,0.120464094,0.140386278,0.197515339,0.357728372,0.638120135,0.911529978,1.02788516,1.03254743,1.00655349,0.973717868,0.942624589,0.92063868,0.909003576,0.90119952,0.895579835,0.890423377,0.884741286,0.87941726,0.871044318,0.867500484,0.868030906,0.865219692,0.863232732,0.862708092,0.861669878,0.858691792,/Users/GoergeH/.SampleComparator/data/StorriePrint/52A DH LAM LF.csv,
