Repository: heathg17/PredictiveApp

# OptiMix - Spectral Formulation Engine

A predictive modeling application for spectral reflectance in pigment formulations, comparing physics-based Kubelka-Munk theory with machine learning approaches.

## Overview

OptiMix is a web-based tool that predicts the spectral reflectance curves of pigment mixtures using two complementary modeling approaches:

1. **Kubelka-Munk (K-M) Single Layer Model** - A physics-based approach grounded in light scattering theory
2. **Neural Network Model** - A data-driven approach that learns non-linear relationships from training data

The application enables users to:
- Simulate spectral reflectance for custom pigment formulations
- Compare predictions from both modeling approaches in real-time
- Visualize spectral curves across the 400-700nm visible range
- Load and analyze sample libraries from CSV data

## How It Works

### Data Flow

```
Master CSV Data → Training → Model Coefficients → Real-time Prediction → Visualization
```

### 1. Data Loading

On startup, the application loads spectral data from two master CSV files located in `public/`:

- **Master conc.csv** - Contains sample metadata and pigment concentrations
- **Master spec - master_sample_library.csv** - Contains measured spectral reflectance curves (400-700nm, 10nm intervals)

The data loader ([utils/loadMasterData.ts](utils/loadMasterData.ts)) merges these datasets by sample ID.

### 2. Model Training

#### Kubelka-Munk Model

The K-M model ([services/kmService.ts](services/kmService.ts)) converts measured reflectance values to K/S ratios using:

```
K/S = (1 - R)² / (2R)
```

Where:
- `K` = absorption coefficient
- `S` = scattering coefficient
- `R` = reflectance

For each wavelength, the model solves a linear system using matrix pseudoinverse to find K/S coefficients for each pigment. The model assumes:
- K/S values are additive (Beer-Lambert-like behavior)
- Linear concentration-to-K/S relationship

**Strengths:**
- Physically interpretable
- Works well for opaque, non-fluorescent samples
- Requires minimal training data

**Limitations:**
- Assumes linearity (fails for fluorescent pigments)
- Cannot capture pigment interactions
- Poor extrapolation outside training range

#### Neural Network Model

The neural network ([utils/neuralNet.ts](utils/neuralNet.ts)) uses a feedforward architecture:

```
Input Layer (N pigments + thickness) → Hidden Layer (128 neurons, ReLU) → Output Layer (31 wavelengths)
```

Training process:
- **Input:** Pigment concentrations + substrate thickness
- **Output:** 31 reflectance values (400-700nm)
- **Architecture:** 1 hidden layer with 128 neurons
- **Activation:** ReLU (hidden), Linear (output)
- **Optimization:** Stochastic Gradient Descent with mini-batches
- **Regularization:** L2 weight decay (λ=0.005)
- **Training:** 2000 epochs, learning rate 0.005

The network learns to map formulation parameters directly to spectral curves, capturing:
- Non-linear concentration effects
- Fluorescence peaks (R > 1.0)
- Pigment interaction effects
- Substrate-specific behavior

**Strengths:**
- Captures fluorescence and non-linear effects
- Learns from data patterns
- Handles complex mixtures

**Limitations:**
- Requires substantial training data
- Black-box (not physically interpretable)
- May overfit with insufficient data

### 3. Prediction

Both models predict reflectance for user-specified formulations:

**K-M Approach:**
```typescript
KS_mix(λ) = Σ [concentration_i × alpha_i(λ)]
R(λ) = 1 + KS - √(KS² + 2KS)
```

**Neural Network Approach:**
```typescript
R = NN([c1, c2, ..., cn, thickness])
```

Predictions update in real-time as users adjust concentration sliders.

### 4. Visualization

The spectral chart ([components/SpectralChart.tsx](components/SpectralChart.tsx)) displays three overlaid curves:

- **Blue line** - Reference spectrum (selected sample)
- **Cyan line** - K-M model prediction
- **Purple line** - Neural network prediction

## Project Structure

```
PredictiveApp/
├── App.tsx                    # Main application component, state management
├── index.tsx                  # React app entry point
├── types.ts                   # TypeScript type definitions
├── constants.ts               # Wavelengths, reagent lists, initial data
│
├── components/
│   └── SpectralChart.tsx      # Recharts visualization component
│
├── services/
│   └── kmService.ts           # K-M model training & prediction
│
├── utils/

### Loading a Reference Sample

1. Use the "Load Reference" dropdown in the sidebar to select a sample
2. The spectral chart updates to show the measured curve
3. Concentration sliders automatically populate with that sample's formulation

## Data Format

### Data Collection Strategies

1. **Dilution Series** - Measure each pigment in intervals or sensible range for formulations used in lab
2. **Binary Mixtures** - Test interactions between pigment pairs
3. **High-Concentration Fluorophores** - Capture extreme or self-quenching behavior

File: public/Master conc.csv
Sample,Substrate,Thickness (um),LY (%),GXT (%),SY43 (%),BiVaO4 (%),PG (%),PB (%),SFXC G (%),TiO2 (%),SY160 (%),SFXC P (%),P Gold (%)
Eren 1,Paper,4,0,0,0,10.23928215,0,0.488534397,0,0,0,0,0
Eren 2,Paper,4,0,0,0,5.008463606,2.001394006,0,0,0,0,0,0
Eren 3,Paper,4,0,0,0,0,5.341987019,2.096854718,0,0,0,0,0
Eren 4,Paper,4,0,0,0,5.041347016,0.986350503,0.259041546,0,0,0,0,0
Eren 5,Paper,4,0,0,0,5.1,1.08,0.94,0,0,0,0,0
F001H,Paper,4,15,0,0,10,0,0,0,5,0,0,0
F015A,Paper,4,0,0,0,6,0,0,,2,15,0,0
F023A,Paper,4,20,0,0,9,0,1,,4,2,0,0
F023B,Paper,4,19.5,0,0,9,0,0.5,,4,3,0,0
F024A,Paper,4,19.6,0,0,8.8,0,0,,3.9,1.5,1.5,0
F031D,Paper,4,0,0,5,9,1,0,1,4,0,0,0
F035A,Paper,4,0,0,0.5,9,0,0,,4,0,0,0
F036 0.5,Paper,4,8,0,2,8,0,0.5,1,1,0,0,0
F036 1,Paper,4,8,0,2,8,0,1,1,1,0,0,0
F036 2,Paper,4,8,0,2,8,0,2,1,1,0,0,0
F037B,Paper,4,20,0,,9,1,0,1,4,0,0,0
F044B,Paper,4,0,0,20,5,10,0,,0,0,0,0
F044C,Paper,4,0,0,20,,10,0,,5,0,0,0
F044D,Paper,4,0,0,20,5,10,0,,5,0,0,0
F045A,Paper,4,10,0,2,20,0,0,,0,0,0,0
F045B,Paper,4,0,0,2,20,0,0,,5,0,0,0
F045C,Paper,4,0,0,2,20,0,0,1,0,0,0,0
F045D,Paper,4,0,0,2,20,0,0.3,,0,0,0,0
F045E,Paper,4,10,0,2,20,0,0.3,1,0,0,0,0
F046C,Paper,4,0,30,,9,0,0,1,0,0,0,0
F047A,Paper,4,0,10,2,20,0,0,,0,0,0,0
F047B,Paper,4,0,10,2,20,0,0.1,1,0,0,0,0
F050C,Paper,4,0,0,5,16,0,0,3,0,0,0,10
F050D,Paper,4,0,0,5,16,0,0,5,0,0,0,8
F050E,Paper,4,4,0,3,16,0,0,3,0,0,0,8
F050F,Paper,4,10,0,0.5,5,0,0,3,0,0,0,10
F050G,Paper,4,2,0,3,16,0,0,3,0,0,0,8
F050H,Paper,4,6,0,3,16,0,0,3,0,0,0,8
F050I,Paper,4,8,0,3,16,0,0,3,0,0,0,8
F050J,Paper,4,10,0,3,16,0,0,3,0,0,0,8
F050K,Paper,4,0,0,3,16,0,0,1,0,0,0,8
F050L,Paper,4,0,0,3,16,0,0,5,0,0,0,8
F050M,Paper,4,0,0,3,10,0,0,8,0,0,0,8
F050N,Paper,4,0,0,3,12,0,0,3,0,0,0,8
F050O,Paper,4,0,0,3,18,0,0,3,0,0,0,8
F050P,Paper,4,0,0,3,20,0,0,3,0,0,0,8
F050Q,Paper,4,0,0,3,,0,0,3,0,0,0,8
F050R,Paper,4,0,0,1,16,0,0,3,0,0,0,8
F050S,Paper,4,0,0,5,16,0,0,3,0,0,0,8
F050T,Paper,4,0,0,8,16,0,0,3,0,0,0,8
F050U,Paper,4,0,0,10,16,0,0,3,0,0,0,8
